Repository: ElsevierSoftwareX/SOFTX_2019_13

# materialmodeler

Software to generate material models for FEM software from experimental data

File: Testdata/DC04_bulge_eval_1.txt (part 1 of 2)
# Bulge test evaluation
#
# , :   //  07.03.2018
# Material: DPXY
# Initial thickness: 1.500 mm
# Stochastic pattern measured with GOM ARAMIS v6.3.1-2 and evaluated with "Bulge test evaluation v630 Rev.H" script
#
# Estimated grid spacing: 0.5 mm
# Parameters:
# d_die: 100.0
# r_1: 12.5
# r_2: 5.0
# Type of geometry for shape fit: Sphere (ISO16808)
# Type of pole's strain evaluation: Average value (ISO16808)
# Type of selection: Selected stage (ISO16808)
# Elastic strain compensation: Yes (ISO16808)
#   Young's modulus: 210000.0MPa
#   Poisson's ratio: 0.300
# Bending strain compensation: None (ISO16808)
# Radius compensation: None (ISO16808)
# Strain rate compensation: None (ISO16808)
#   C: 2000.000
#   p: 3.000
#   Fit width: 7
# Extend uniaxial yield curve: None (ISO16808)
#   Tensile test yield curve file:
#   True strain column:
#   True stress column:
#   Bi-axial stress ratio:
#
# ; ; ; ; YC1 (ISO16808); ; YC2 (mid layer compensated); ; YC3 (strain rate compensated); ; YC4 (uniaxial case)
# Stage; Time; Radius; Pressure; True Strain (YC1); True Stress (YC1); True Strain (YC2); True Stress (YC2); True Strain (YC3); True Stress (YC3); True Strain (YC4); True Stress (YC4)
0; 0.000000; 1634.612270; 0.095215; -0.000346; 51.879651; None; None; None; None; None; None; 
1; 1.000000; 1606.321960; 0.086060; -0.000321; 46.079260; None; None; None; None; None; None; 
2; 2.000000; 1590.368200; 0.106201; -0.000349; 56.301128; None; None; None; None; None; None; 
3; 3.000000; 1424.331510; 0.113525; -0.000172; 53.909389; None; None; None; None; None; None; 
4; 4.000000; 1289.322770; 0.075073; 0.000121; 32.275367; None; None; None; None; None; None; 
5; 5.000000; 1186.086620; 0.102539; 0.000170; 40.557808; None; None; None; None; None; None; 
6; 6.000000; 1131.360110; 0.113525; 0.000309; 42.838162; None; None; None; None; None; None; 
7; 7.000000; 1066.059310; 0.115357; 0.000411; 41.020399; None; None; None; None; None; None; 
8; 8.000000; 1020.447740; 0.073242; 0.000606; 24.932457; None; None; None; None; None; None; 
9; 9.000000; 974.228622; 0.142822; 0.000546; 46.420204; None; None; None; None; None; None; 
10; 10.000000; 948.872495; 0.120850; 0.000723; 38.261028; None; None; None; None; None; None; 
11; 11.000000; 910.105825; 0.175781; 0.000669; 53.381242; None; None; None; None; None; None; 
12; 12.000000; 880.841166; 0.137329; 0.000832; 40.366169; None; None; None; None; None; None; 
13; 13.000000; 848.841298; 0.137329; 0.000993; 38.905587; None; None; None; None; None; None; 
14; 14.000000; 826.582909; 0.181274; 0.000979; 50.011696; None; None; None; None; None; None; 
15; 15.000000; 807.984959; 0.234375; 0.001019; 63.214795; None; None; None; None; None; None; 
16; 16.000000; 782.671816; 0.199585; 0.001169; 52.148951; None; None; None; None; None; None; 
17; 17.000000; 764.818923; 0.243530; 0.001201; 62.185968; None; None; None; None; None; None; 
18; 18.000000; 743.470881; 0.265503; 0.001307; 65.912920; None; None; None; None; None; None; 
19; 19.000000; 721.982634; 0.217895; 0.001499; 52.535982; None; None; None; None; None; None; 
20; 20.000000; 709.530861; 0.272827; 0.001507; 64.651594; None; None; None; None; None; None; 
21; 21.000000; 693.101412; 0.241699; 0.001739; 55.958739; None; None; None; None; None; None; 
22; 22.000000; 677.720669; 0.303955; 0.001790; 68.820148; None; None; None; None; None; None; 
23; 23.000000; 660.264511; 0.309448; 0.001835; 68.262046; None; None; None; None; None; None; 
24; 24.000000; 652.475128; 0.292969; 0.001972; 63.871239; None; None; None; None; None; None; 
25; 25.000000; 643.306075; 0.296631; 0.002099; 63.768937; None; None; None; None; None; None; 
26; 26.000000; 628.521090; 0.318604; 0.002193; 66.926086; None; None; None; None; None; None; 
27; 27.000000; 620.479616; 0.311279; 0.002272; 64.555083; None; None; None; None; None; None; 
28; 28.000000; 612.420290; 0.305786; 0.002473; 62.603950; None; None; None; None; None; None; 
29; 29.000000; 601.699934; 0.318604; 0.002540; 64.091140; None; None; None; None; None; None; 
30; 30.000000; 595.919773; 0.333252; 0.002582; 66.397670; None; None; None; None; None; None; 
31; 31.000000; 590.580204; 0.324097; 0.002724; 64.003029; None; None; None; None; None; None; 
32; 32.000000; 586.512454; 0.338745; 0.002828; 66.443006; None; None; None; None; None; None; 
33; 33.000000; 580.258276; 0.344238; 0.002875; 66.803789; None; None; None; None; None; None; 
34; 34.000000; 582.592101; 0.342407; 0.002883; 66.716243; None; None; None; None; None; None; 
35; 35.000000; 582.994185; 0.351563; 0.003012; 68.557126; None; None; None; None; None; None; 
36; 36.000000; 579.464150; 0.342407; 0.003095; 66.372010; None; None; None; None; None; None; 
37; 37.000000; 578.871359; 0.395508; 0.003023; 76.586217; None; None; None; None; None; None; 
38; 38.000000; 577.742410; 0.428467; 0.003046; 82.811891; None; None; None; None; None; None; 
39; 39.000000; 580.351037; 0.444946; 0.003193; 86.400050; None; None; None; None; None; None; 
40; 40.000000; 576.216291; 0.432129; 0.003227; 83.314444; None; None; None; None; None; None; 
41; 41.000000; 579.282133; 0.492554; 0.003190; 95.473864; None; None; None; None; None; None; 
42; 42.000000; 577.884815; 0.433960; 0.003324; 83.918284; None; None; None; None; None; None; 
43; 43.000000; 581.135742; 0.477905; 0.003428; 92.951431; None; None; None; None; None; None; 
44; 44.000000; 574.649600; 0.476074; 0.003448; 91.562828; None; None; None; None; None; None; 
45; 45.000000; 578.336996; 0.558472; 0.003356; 108.101363; None; None; None; None; None; None; 
46; 46.000000; 578.717007; 0.563965; 0.003501; 109.253077; None; None; None; None; None; None; 
47; 47.000000; 576.180856; 0.562134; 0.003606; 108.431945; None; None; None; None; None; None; 
48; 48.000000; 578.719531; 0.617064; 0.003567; 119.556271; None; None; None; None; None; None; 
49; 49.000000; 577.764444; 0.622560; 0.003625; 120.429688; None; None; None; None; None; None; 
50; 50.000000; 573.831227; 0.644532; 0.003780; 123.853256; None; None; None; None; None; None; 
51; 51.000000; 571.799778; 0.681150; 0.003795; 130.434147; None; None; None; None; None; None; 
52; 52.000000; 573.211508; 0.701292; 0.003810; 134.628511; None; None; None; None; None; None; 
53; 53.000000; 568.919208; 0.756228; 0.003893; 144.108612; None; None; None; None; None; None; 
54; 54.000000; 567.624212; 0.772704; 0.004015; 146.933883; None; None; None; None; None; None; 
55; 55.000000; 561.529075; 0.851442; 0.003954; 160.172205; None; None; None; None; None; None; 
56; 56.000000; 562.953314; 0.906372; 0.003961; 170.951452; None; None; None; None; None; None; 
57; 57.000000; 556.091204; 0.891726; 0.004168; 166.168071; None; None; None; None; None; None; 
58; 58.000000; 552.383592; 0.946656; 0.004258; 175.254139; None; None; None; None; None; None; 
59; 59.000000; 549.699625; 0.944826; 0.004359; 174.081693; None; None; None; None; None; None; 
60; 60.000000; 546.286558; 0.972288; 0.004461; 178.052041; None; None; None; None; None; None; 
61; 61.000000; 540.722931; 0.985110; 0.004621; 178.592166; None; None; None; None; None; None; 
62; 62.000000; 535.515528; 1.063842; 0.004675; 191.034324; None; None; None; None; None; None; 
63; 63.000000; 533.093044; 1.049196; 0.004822; 187.575358; None; None; None; None; None; None; 
64; 64.000000; 527.232108; 1.051026; 0.004996; 185.866868; None; None; None; None; None; None; 
65; 65.000000; 523.189371; 1.083984; 0.005134; 190.257198; None; None; None; None; None; None; 
66; 66.000000; 516.676346; 1.118772; 0.005275; 193.950770; None; None; None; None; None; None; 
67; 67.000000; 511.928413; 1.148070; 0.005456; 197.240811; None; None; None; None; None; None; 
68; 68.000000; 504.238045; 1.168212; 0.005654; 197.726104; None; None; None; None; None; None; 
69; 69.000000; 500.379444; 1.224978; 0.005738; 205.775843; None; None; None; None; None; None; 
70; 70.000000; 491.707732; 1.235964; 0.005928; 204.059613; None; None; None; None; None; None; 
71; 71.000000; 484.718559; 1.252440; 0.006233; 203.902467; None; None; None; None; None; None; 
72; 72.000000; 477.773482; 1.298220; 0.006428; 208.374211; None; None; None; None; None; None; 
73; 73.000000; 468.504301; 1.290894; 0.006667; 203.220060; None; None; None; None; None; None; 
74; 74.000000; 461.637004; 1.301880; 0.007002; 202.011437; None; None; None; None; None; None; 
75; 75.000000; 456.088890; 1.303710; 0.007269; 199.914845; None; None; None; None; None; None; 
76; 76.000000; 449.147217; 1.327512; 0.007488; 200.511102; None; None; None; None; None; None; 
77; 77.000000; 442.948938; 1.320192; 0.007806; 196.711236; None; None; None; None; None; None; 
78; 78.000000; 436.651965; 1.376952; 0.008038; 202.306430; None; None; None; None; None; None; 
79; 79.000000; 430.206207; 1.364136; 0.008305; 197.511179; None; None; None; None; None; None; 
80; 80.000000; 423.818975; 1.387938; 0.008587; 198.030397; None; None; None; None; None; None; 
81; 81.000000; 419.318321; 1.422732; 0.008886; 200.903039; None; None; None; None; None; None; 
82; 82.000000; 412.348588; 1.422732; 0.009136; 197.608686; None; None; None; None; None; None; 
83; 83.000000; 406.077855; 1.430052; 0.009431; 195.659997; None; None; None; None; None; None; 
84; 84.000000; 401.128945; 1.475832; 0.009737; 199.529012; None; None; None; None; None; None; 
85; 85.000000; 397.380106; 1.532592; 0.009963; 205.320644; None; None; None; None; None; None; 
86; 86.000000; 389.758227; 1.572876; 0.010204; 206.727580; None; None; None; None; None; None; 
87; 87.000000; 386.948176; 1.558230; 0.010614; 203.405045; None; None; None; None; None; None; 
88; 88.000000; 383.115661; 1.605834; 0.010865; 207.600763; None; None; None; None; None; None; 
89; 89.000000; 376.347662; 1.620486; 0.011199; 205.860522; None; None; None; None; None; None; 
90; 90.000000; 373.030395; 1.620486; 0.011570; 204.119286; None; None; None; None; None; None; 
91; 91.000000; 368.188186; 1.668090; 0.011860; 207.452966; None; None; None; None; None; None; 
92; 92.000000; 364.671343; 1.660764; 0.012203; 204.635357; None; None; None; None; None; None; 
93; 93.000000; 361.862002; 1.752318; 0.012512; 214.332941; None; None; None; None; None; None; 
94; 94.000000; 357.467133; 1.754148; 0.012798; 212.008451; None; None; None; None; None; None; 
95; 95.000000; 354.283871; 1.770630; 0.013109; 212.160903; None; None; None; None; None; None; 
96; 96.000000; 351.473119; 1.777956; 0.013522; 211.434753; None; None; None; None; None; None; 
97; 97.000000; 347.610728; 1.843872; 0.013781; 216.927972; None; None; None; None; None; None; 
98; 98.000000; 343.279874; 1.884156; 0.014055; 218.968684; None; None; None; None; None; None; 
99; 99.000000; 342.466008; 1.944582; 0.014402; 225.543374; None; None; None; None; None; None; 
100; 100.000000; 337.628325; 1.986696; 0.014699; 227.243059; None; None; None; None; None; None; 
101; 101.000000; 333.961485; 1.983030; 0.015031; 224.430675; None; None; None; None; None; None; 
102; 102.000000; 330.957821; 2.058108; 0.015323; 230.909953; None; None; None; None; None; None; 
103; 103.000000; 328.463863; 2.118528; 0.015584; 235.967218; None; None; None; None; None; None; 
104; 104.000000; 325.626384; 2.109372; 0.015952; 232.999023; None; None; None; None; None; None; 
105; 105.000000; 322.276764; 2.107542; 0.016324; 230.484005; None; None; None; None; None; None; 
106; 106.000000; 319.345347; 2.169798; 0.016694; 235.228513; None; None; None; None; None; None; 
107; 107.000000; 316.774766; 2.069094; 0.017027; 222.560813; None; None; None; None; None; None; 
108; 108.000000; 315.589049; 2.235720; 0.017298; 239.675944; None; None; None; None; None; None; 
109; 109.000000; 311.301739; 2.255862; 0.017671; 238.637264; None; None; None; None; None; None; 
110; 110.000000; 307.972082; 2.266848; 0.018062; 237.325135; None; None; None; None; None; None; 
111; 111.000000; 306.195029; 2.285154; 0.018369; 237.935153; None; None; None; None; None; None; 
112; 112.000000; 303.275955; 2.332764; 0.018685; 240.657310; None; None; None; None; None; None; 
113; 113.000000; 299.633233; 2.369382; 0.019034; 241.584770; None; None; None; None; None; None; 
114; 114.000000; 298.501477; 2.413332; 0.019342; 245.218043; None; None; None; None; None; None; 
115; 115.000000; 296.802115; 2.387694; 0.019805; 241.337232; None; None; None; None; None; None; 
116; 116.000000; 293.615702; 2.352906; 0.020204; 235.352351; None; None; None; None; None; None; 
117; 117.000000; 292.656370; 2.380374; 0.020545; 237.406159; None; None; None; None; None; None; 
118; 118.000000; 289.648824; 2.433474; 0.020929; 240.304796; None; None; None; None; None; None; 
119; 119.000000; 287.172843; 2.420652; 0.021351; 237.090273; None; None; None; None; None; None; 
120; 120.000000; 286.724993; 2.462766; 0.021671; 240.922037; None; None; None; None; None; None; 
121; 121.000000; 283.485739; 2.484744; 0.022071; 240.421246; None; None; None; None; None; None; 
122; 122.000000; 281.073200; 2.545164; 0.022447; 244.269786; None; None; None; None; None; None; 
123; 123.000000; 279.649440; 2.536008; 0.022812; 242.243419; None; None; None; None; None; None; 
124; 124.000000; 277.597793; 2.570802; 0.023213; 243.865815; None; None; None; None; None; None; 
125; 125.000000; 275.063814; 2.590944; 0.023624; 243.632570; None; None; None; None; None; None; 
126; 126.000000; 272.810118; 2.629392; 0.023998; 245.316716; None; None; None; None; None; None; 
127; 127.000000; 270.880115; 2.645874; 0.024442; 245.216572; None; None; None; None; None; None; 
128; 128.000000; 269.381937; 2.658690; 0.024844; 245.140162; None; None; None; None; None; None; 
129; 129.000000; 266.592963; 2.730102; 0.025205; 249.215003; None; None; None; None; None; None; 
130; 130.000000; 265.358719; 2.752074; 0.025651; 250.170693; None; None; None; None; None; None; 
131; 131.000000; 263.524324; 2.799684; 0.025965; 252.823182; None; None; None; None; None; None; 
132; 132.000000; 261.249552; 2.781372; 0.026371; 249.096371; None; None; None; None; None; None; 
133; 133.000000; 259.812098; 2.819826; 0.026835; 251.270998; None; None; None; None; None; None; 
134; 134.000000; 258.345540; 2.863770; 0.027134; 253.826555; None; None; None; None; None; None; 
135; 135.000000; 256.015231; 2.889402; 0.027572; 253.899519; None; None; None; None; None; None; 
136; 136.000000; 254.020798; 2.900388; 0.027983; 252.982014; None; None; None; None; None; None; 
137; 137.000000; 252.923329; 2.958984; 0.028389; 257.089112; None; None; None; None; None; None; 
138; 138.000000; 250.797511; 2.960814; 0.028815; 255.191582; None; None; None; None; None; None; 
139; 139.000000; 248.782974; 3.078000; 0.029193; 263.274373; None; None; None; None; None; None; 
140; 140.000000; 247.848634; 3.107298; 0.029626; 264.899740; None; None; None; None; None; None; 
141; 141.000000; 246.442517; 3.136596; 0.030017; 265.986202; None; None; None; None; None; None; 
142; 142.000000; 244.645057; 3.158568; 0.030454; 266.012267; None; None; None; None; None; None; 
143; 143.000000; 243.408526; 3.213498; 0.030850; 269.383168; None; None; None; None; None; None; 
144; 144.000000; 241.512398; 3.295896; 0.031254; 274.257955; None; None; None; None; None; None; 
145; 145.000000; 240.059246; 3.310548; 0.031700; 273.941149; None; None; None; None; None; None; 
146; 146.000000; 239.371455; 3.359988; 0.032134; 277.362219; None; None; None; None; None; None; 
147; 147.000000; 236.537319; 3.338010; 0.032620; 272.409024; None; None; None; None; None; None; 
148; 148.000000; 235.570253; 3.409422; 0.033019; 277.218829; None; None; None; None; None; None; 
149; 149.000000; 234.486261; 3.414918; 0.033514; 276.523474; None; None; None; None; None; None; 
150; 150.000000; 232.634285; 3.471678; 0.033973; 279.032079; None; None; None; None; None; None; 
151; 151.000000; 230.886186; 3.526614; 0.034392; 281.439932; None; None; None; None; None; None; 
152; 152.000000; 229.234438; 3.533934; 0.034857; 280.134426; None; None; None; None; None; None; 
153; 153.000000; 227.963269; 3.579714; 0.035306; 282.320594; None; None; None; None; None; None; 
154; 154.000000; 226.242270; 3.616332; 0.035796; 283.195784; None; None; None; None; None; None; 
155; 155.000000; 224.790150; 3.605346; 0.036238; 280.642592; None; None; None; None; None; None; 
156; 156.000000; 223.396840; 3.680418; 0.036660; 284.838490; None; None; None; None; None; None; 
157; 157.000000; 222.275930; 3.764646; 0.037068; 290.023743; None; None; None; None; None; None; 
158; 158.000000; 221.209605; 3.742674; 0.037521; 287.072121; None; None; None; None; None; None; 
159; 159.000000; 219.775995; 3.782958; 0.037946; 288.406717; None; None; None; None; None; None; 
160; 160.000000; 218.749712; 3.775632; 0.038399; 286.630431; None; None; None; None; None; None; 
161; 161.000000; 217.538361; 3.819582; 0.038901; 288.509530; None; None; None; None; None; None; 
162; 162.000000; 216.143970; 3.839724; 0.039269; 288.277511; None; None; None; None; None; None; 
163; 163.000000; 214.920581; 3.894654; 0.039717; 290.881960; None; None; None; None; None; None; 
164; 164.000000; 214.110956; 3.914796; 0.040234; 291.436458; None; None; None; None; None; None; 
165; 165.000000; 212.801459; 3.958740; 0.040669; 293.036036; None; None; None; None; None; None; 
166; 166.000000; 211.329616; 4.031982; 0.041205; 296.559167; None; None; None; None; None; None; 
167; 167.000000; 209.760147; 4.086912; 0.041882; 298.572924; None; None; None; None; None; None; 
168; 168.000000; 208.096657; 4.090578; 0.042450; 296.635620; None; None; None; None; None; None; 
169; 169.000000; 207.453295; 4.026492; 0.043030; 291.243954; None; None; None; None; None; None; 
170; 170.000000; 205.881596; 4.097898; 0.043504; 294.308740; None; None; None; None; None; None; 
171; 171.000000; 204.650396; 4.134522; 0.043918; 295.287339; None; None; None; None; None; None; 
172; 172.000000; 204.129389; 4.152834; 0.044445; 295.997662; None; None; None; None; None; None; 
173; 173.000000; 202.842610; 4.160154; 0.044945; 294.795043; None; None; None; None; None; None; 
174; 174.000000; 201.761659; 4.249878; 0.045407; 299.696394; None; None; None; None; None; None; 
175; 175.000000; 200.822470; 4.224246; 0.045869; 296.633293; None; None; None; None; None; None; 
176; 176.000000; 199.865759; 4.268190; 0.046307; 298.425317; None; None; None; None; None; None; 
177; 177.000000; 198.880692; 4.295652; 0.046793; 299.011654; None; None; None; None; None; None; 
178; 178.000000; 197.710513; 4.286502; 0.047279; 296.758854; None; None; None; None; None; None; 
179; 179.000000; 197.242426; 4.328616; 0.047738; 299.107061; None; None; None; None; None; None; 
180; 180.000000; 196.044457; 4.383546; 0.048176; 301.198885; None; None; None; None; None; None; 
181; 181.000000; 195.174162; 4.392702; 0.048709; 300.647245; None; None; None; None; None; None; 
182; 182.000000; 194.220864; 4.473264; 0.049168; 304.814097; None; None; None; None; None; None; 
183; 183.000000; 193.409403; 4.517214; 0.049660; 306.677501; None; None; None; None; None; None; 
184; 184.000000; 192.332744; 4.526370; 0.050209; 305.754414; None; None; None; None; None; None; 
185; 185.000000; 190.875082; 4.557498; 0.050751; 305.689334; None; None; None; None; None; None; 
186; 186.000000; 190.180458; 4.564818; 0.051303; 305.233758; None; None; None; None; None; None; 
187; 187.000000; 189.155937; 4.601442; 0.051826; 306.187223; None; None; None; None; None; None; 
188; 188.000000; 187.991626; 4.669188; 0.052368; 308.955691; None; None; None; None; None; None; 
189; 189.000000; 187.119247; 4.705812; 0.052930; 310.110895; None; None; None; None; None; None; 
190; 190.000000; 186.229315; 4.771728; 0.053441; 313.125173; None; None; None; None; None; None; 
191; 191.000000; 185.298095; 4.797366; 0.053989; 313.405873; None; None; None; None; None; None; 
192; 192.000000; 184.268167; 4.801026; 0.054534; 312.068917; None; None; None; None; None; None; 
193; 193.000000; 183.584029; 4.833984; 0.055049; 313.208176; None; None; None; None; None; None; 
194; 194.000000; 182.533497; 4.868772; 0.055596; 313.829901; None; None; None; None; None; None; 
195; 195.000000; 181.462686; 4.951170; 0.056089; 317.432931; None; None; None; None; None; None; 
196; 196.000000; 180.987653; 5.018922; 0.056616; 321.111390; None; None; None; None; None; None; 
197; 197.000000; 179.882048; 5.059206; 0.057163; 321.889171; None; None; None; None; None; None; 
198; 198.000000; 179.123193; 5.055540; 0.057724; 320.475736; None; None; None; None; None; None; 
199; 199.000000; 178.246173; 5.158080; 0.058249; 325.556693; None; None; None; None; None; None; 
200; 200.000000; 177.082913; 5.216676; 0.058825; 327.298694; None; None; None; None; None; None; 
201; 201.000000; 176.555417; 5.205690; 0.059360; 325.807665; None; None; None; None; None; None; 
202; 202.000000; 175.977660; 5.245974; 0.059955; 327.452649; None; None; None; None; None; None; 
203; 203.000000; 174.735053; 5.286252; 0.060494; 327.814423; None; None; None; None; None; None; 
204; 204.000000; 174.102311; 5.370486; 0.061028; 332.018391; None; None; None; None; None; None; 
205; 205.000000; 173.290299; 5.350344; 0.061617; 329.418720; None; None; None; None; None; None; 
206; 206.000000; 172.324646; 5.440062; 0.062222; 333.286314; None; None; None; None; None; None; 
207; 207.000000; 171.731903; 5.467530; 0.062827; 334.020820; None; None; None; None; None; None; 
208; 208.000000; 170.585767; 5.482176; 0.063416; 332.873567; None; None; None; None; None; None; 
209; 209.000000; 169.916598; 5.507814; 0.064069; 333.337035; None; None; None; None; None; None; 
210; 210.000000; 169.356049; 5.520630; 0.064602; 333.187712; None; None; None; None; None; None; 
211; 211.000000; 168.417557; 5.601198; 0.065237; 336.397812; None; None; None; None; None; None; 
212; 212.000000; 167.617003; 5.689086; 0.065838; 340.265228; None; None; None; None; None; None; 
213; 213.000000; 167.124782; 5.646972; 0.066437; 336.948959; None; None; None; None; None; None; 
214; 214.000000; 166.294240; 5.722044; 0.067030; 339.939855; None; None; None; None; None; None; 
215; 215.000000; 165.226763; 5.749512; 0.067707; 339.608174; None; None; None; None; None; None; 
216; 216.000000; 164.673755; 5.795286; 0.068282; 341.366499; None; None; None; None; None; None; 
217; 217.000000; 163.688297; 5.835570; 0.068933; 341.906129; None; None; None; None; None; None; 
218; 218.000000; 162.785542; 5.866698; 0.069592; 342.059904; None; None; None; None; None; None; 
219; 219.000000; 162.317021; 5.895996; 0.070243; 343.004026; None; None; None; None; None; None; 
220; 220.000000; 161.256540; 6.025980; 0.070842; 348.496941; None; None; None; None; None; None; 
221; 221.000000; 160.609120; 5.980224; 0.071530; 344.690693; None; None; None; None; None; None; 
222; 222.000000; 159.992641; 5.989380; 0.072196; 344.121026; None; None; None; None; None; None; 
223; 223.000000; 159.196260; 6.035160; 0.072816; 345.241818; None; None; None; None; None; None; 
224; 224.000000; 158.676559; 6.077280; 0.073414; 346.727126; None; None; None; None; None; None; 
225; 225.000000; 157.822483; 6.071760; 0.074109; 344.782703; None; None; None; None; None; None; 
226; 226.000000; 157.327126; 6.093720; 0.074719; 345.154874; None; None; None; None; None; None; 
227; 227.000000; 156.630519; 6.139500; 0.075306; 346.414501; None; None; None; None; None; None; 
228; 228.000000; 155.898231; 6.196260; 0.076002; 348.228946; None; None; None; None; None; None; 
229; 229.000000; 155.326058; 6.210960; 0.076654; 348.000263; None; None; None; None; None; None; 
230; 230.000000; 154.771199; 6.254880; 0.077254; 349.422119; None; None; None; None; None; None; 
231; 231.000000; 154.170395; 6.297000; 0.077930; 350.649648; None; None; None; None; None; None; 
232; 232.000000; 153.431039; 6.340920; 0.078564; 351.627091; None; None; None; None; None; None; 
233; 233.000000; 152.951764; 6.372060; 0.079166; 352.464131; None; None; None; None; None; None; 
234; 234.000000; 152.463979; 6.353760; 0.079891; 350.580631; None; None; None; None; None; None; 
235; 235.000000; 151.560578; 6.445320; 0.080560; 353.769584; None; None; None; None; None; None; 
236; 236.000000; 150.932211; 6.496560; 0.081262; 355.356956; None; None; None; None; None; None; 
237; 237.000000; 150.427172; 6.492900; 0.081964; 354.214143; None; None; None; None; None; None; 
238; 238.000000; 149.615718; 6.520380; 0.082667; 354.042636; None; None; None; None; None; None; 
239; 239.000000; 149.001469; 6.608280; 0.083318; 357.583581; None; None; None; None; None; None; 
240; 240.000000; 148.380357; 6.635760; 0.084023; 357.826556; None; None; None; None; None; None; 
241; 241.000000; 147.764845; 6.633900; 0.084701; 356.480777; None; None; None; None; None; None; 
242; 242.000000; 147.336588; 6.701640; 0.085388; 359.330830; None; None; None; None; None; None; 
243; 243.000000; 146.867469; 6.730980; 0.086019; 359.983350; None; None; None; None; None; None; 
244; 244.000000; 145.828978; 6.809700; 0.086745; 361.885445; None; None; None; None; None; None; 
245; 245.000000; 145.655133; 6.798720; 0.087452; 361.124710; None; None; None; None; None; None; 
246; 246.000000; 144.797172; 6.855480; 0.088182; 362.261610; None; None; None; None; None; None; 
247; 247.000000; 144.254746; 6.871920; 0.088958; 362.050526; None; None; None; None; None; None; 
248; 248.000000; 143.816623; 6.926880; 0.089646; 364.093120; None; None; None; None; None; None; 
249; 249.000000; 143.235747; 6.981840; 0.090360; 365.764965; None; None; None; None; None; None; 
250; 250.000000; 142.691626; 7.005600; 0.091145; 365.902851; None; None; None; None; None; None; 
251; 251.000000; 141.976934; 7.058700; 0.091843; 367.088598; None; None; None; None; None; None; 
252; 252.000000; 141.498714; 7.089840; 0.092527; 367.719290; None; None; None; None; None; None; 
253; 253.000000; 140.803163; 7.130100; 0.093328; 368.285911; None; None; None; None; None; None; 
254; 254.000000; 140.255209; 7.155780; 0.094010; 368.425455; None; None; None; None; None; None; 
255; 255.000000; 139.852111; 7.159440; 0.094732; 367.818240; None; None; None; None; None; None; 
256; 256.000000; 139.078903; 7.205220; 0.095534; 368.420388; None; None; None; None; None; None; 
257; 257.000000; 138.780039; 7.305900; 0.096224; 373.034435; None; None; None; None; None; None; 
258; 258.000000; 138.064089; 7.289400; 0.096979; 370.545676; None; None; None; None; None; None; 
259; 259.000000; 137.705959; 7.344360; 0.097697; 372.643718; None; None; None; None; None; None; 
260; 260.000000; 137.252224; 7.413960; 0.098484; 375.237254; None; None; None; None; None; None; 
261; 261.000000; 136.639771; 7.448760; 0.099250; 375.604885; None; None; None; None; None; None; 
262; 262.000000; 136.220287; 7.445040; 0.099987; 374.537773; None; None; None; None; None; None; 
263; 263.000000; 135.644441; 7.452420; 0.100755; 373.608855; None; None; None; None; None; None; 
264; 264.000000; 135.317925; 7.498140; 0.101536; 375.293188; None; None; None; None; None; None; 
265; 265.000000; 134.776000; 7.564080; 0.102275; 377.361284; None; None; None; None; None; None; 
266; 266.000000; 134.254825; 7.597020; 0.103118; 377.858816; None; None; None; None; None; None; 
267; 267.000000; 133.649853; 7.686780; 0.103931; 380.917580; None; None; None; None; None; None; 
268; 268.000000; 133.217324; 7.659300; 0.104706; 378.615309; None; None; None; None; None; None; 
269; 269.000000; 132.830474; 7.734360; 0.105518; 381.532479; None; None; None; None; None; None; 
270; 270.000000; 132.156979; 7.765500; 0.106360; 381.447140; None; None; None; None; None; None; 
271; 271.000000; 131.735200; 7.800300; 0.107127; 382.228610; None; None; None; None; None; None; 
272; 272.000000; 131.101693; 7.813140; 0.107909; 381.312406; None; None; None; None; None; None; 
273; 273.000000; 130.757363; 7.895520; 0.108710; 384.637408; None; None; None; None; None; None; 
274; 274.000000; 130.227903; 7.919340; 0.109476; 384.529704; None; None; None; None; None; None; 
275; 275.000000; 129.865293; 7.957740; 0.110198; 385.599577; None; None; None; None; None; None; 
276; 276.000000; 129.396698; 8.023680; 0.111028; 387.718814; None; None; None; None; None; None; 
277; 277.000000; 128.835162; 8.034660; 0.111825; 386.870687; None; None; None; None; None; None; 
278; 278.000000; 128.492911; 8.091420; 0.112594; 388.872714; None; None; None; None; None; None; 
279; 279.000000; 128.054653; 8.102400; 0.113326; 388.355122; None; None; None; None; None; None; 
280; 280.000000; 127.572043; 8.128080; 0.114113; 388.423531; None; None; None; None; None; None; 
281; 281.000000; 127.219838; 8.203140; 0.114822; 391.212665; None; None; None; None; None; None; 
282; 282.000000; 126.915339; 8.217780; 0.115611; 391.281501; None; None; None; None; None; None; 
283; 283.000000; 126.325926; 8.234280; 0.116394; 390.550056; None; None; None; None; None; None; 
284; 284.000000; 126.004423; 8.316660; 0.117200; 393.779339; None; None; None; None; None; None; 
285; 285.000000; 125.632038; 8.338620; 0.118136; 394.021635; None; None; None; None; None; None; 
286; 286.000000; 124.918070; 8.393580; 0.119022; 394.715849; None; None; None; None; None; None; 
287; 287.000000; 124.568932; 8.424660; 0.119911; 395.423283; None; None; None; None; None; None; 
288; 288.000000; 124.379165; 8.444820; 0.120797; 396.118503; None; None; None; None; None; None; 
289; 289.000000; 123.726888; 8.492460; 0.121687; 396.618095; None; None; None; None; None; None; 
290; 290.000000; 123.357824; 8.508900; 0.122535; 396.536393; None; None; None; None; None; None; 
291; 291.000000; 122.993245; 8.514420; 0.123432; 395.974473; None; None; None; None; None; None; 
292; 292.000000; 122.551562; 8.604120; 0.124312; 399.068575; None; None; None; None; None; None; 
293; 293.000000; 122.099109; 8.675520; 0.125163; 401.241825; None; None; None; None; None; None; 
294; 294.000000; 121.640787; 8.693820; 0.126048; 400.932659; None; None; None; None; None; None; 
295; 295.000000; 121.443800; 8.701200; 0.126933; 400.978057; None; None; None; None; None; None; 
296; 296.000000; 120.885250; 8.765280; 0.127753; 402.406900; None; None; None; None; None; None; 
297; 297.000000; 120.563853; 8.781720; 0.128663; 402.455884; None; None; None; None; None; None; 
298; 298.000000; 120.246496; 8.805540; 0.129574; 402.853126; None; None; None; None; None; None; 
299; 299.000000; 119.729738; 8.915400; 0.130386; 406.465964; None; None; None; None; None; None; 
300; 300.000000; 119.450075; 8.972160; 0.131256; 408.459054; None; None; None; None; None; None; 
301; 301.000000; 119.058402; 8.997780; 0.132119; 408.635111; None; None; None; None; None; None; 
302; 302.000000; 118.662511; 8.992320; 0.132973; 407.373635; None; None; None; None; None; None; 
303; 303.000000; 118.363989; 9.071040; 0.133846; 410.272067; None; None; None; None; None; None; 
304; 304.000000; 117.937349; 9.091200; 0.134743; 410.068893; None; None; None; None; None; None; 
305; 305.000000; 117.582985; 9.116820; 0.135629; 410.353048; None; None; None; None; None; None; 
306; 306.000000; 117.157862; 9.160740; 0.136495; 411.197350; None; None; None; None; None; None; 
307; 307.000000; 116.871054; 9.164400; 0.137379; 410.716331; None; None; None; None; None; None; 
308; 308.000000; 116.474874; 9.246840; 0.138195; 413.350622; None; None; None; None; None; None; 
309; 309.000000; 116.223456; 9.266940; 0.139132; 413.743334; None; None; None; None; None; None; 
310; 310.000000; 115.901727; 9.365820; 0.140003; 417.373989; None; None; None; None; None; None; 
311; 311.000000; 115.445191; 9.391500; 0.140856; 417.225308; None; None; None; None; None; None; 
312; 312.000000; 115.156303; 9.380520; 0.141769; 416.071018; None; None; None; None; None; None; 
313; 313.000000; 114.747778; 9.422580; 0.142678; 416.834816; None; None; None; None; None; None; 
314; 314.000000; 114.314043; 9.470220; 0.143595; 417.744081; None; None; None; None; None; None; 
315; 315.000000; 114.069815; 9.521460; 0.144516; 419.498291; None; None; None; None; None; None; 
316; 316.000000; 113.755559; 9.550800; 0.145523; 420.056109; None; None; None; None; None; None; 
317; 317.000000; 113.261483; 9.585600; 0.146511; 420.170704; None; None; None; None; None; None; 
318; 318.000000; 112.901732; 9.636840; 0.147433; 421.467064; None; None; None; None; None; None; 
319; 319.000000; 112.587064; 9.613020; 0.148494; 419.693447; None; None; None; None; None; None; 
320; 320.000000; 112.214021; 9.713760; 0.149466; 423.107312; None; None; None; None; None; None; 
321; 321.000000; 111.965662; 9.704580; 0.150387; 422.157917; None; None; None; None; None; None; 
322; 322.000000; 111.686583; 9.801660; 0.151411; 425.763990; None; None; None; None; None; None; 
323; 323.000000; 111.275381; 9.770520; 0.152396; 423.258517; None; None; None; None; None; None; 
324; 324.000000; 110.997282; 9.794340; 0.153324; 423.623850; None; None; None; None; None; None; 
325; 325.000000; 110.711659; 9.810780; 0.154331; 423.669656; None; None; None; None; None; None; 
326; 326.000000; 110.334909; 9.843720; 0.155303; 424.058495; None; None; None; None; None; None; 
327; 327.000000; 109.967832; 9.871200; 0.156284; 424.244388; None; None; None; None; None; None; 
328; 328.000000; 109.627893; 9.896880; 0.157249; 424.443103; None; None; None; None; None; None; 
329; 329.000000; 109.356393; 9.926160; 0.158259; 425.075394; None; None; None; None; None; None; 
330; 330.000000; 109.008636; 9.948120; 0.159206; 425.063406; None; None; None; None; None; None; 
331; 331.000000; 108.750122; 9.968280; 0.160238; 425.354388; None; None; None; None; None; None; 
332; 332.000000; 108.515260; 10.021380; 0.161226; 427.123389; None; None; None; None; None; None; 
333; 333.000000; 108.175236; 10.054320; 0.162208; 427.605621; None; None; None; None; None; None; 
334; 334.000000; 107.870186; 10.094580; 0.163312; 428.582916; None; None; None; None; None; None; 
335; 335.000000; 107.585439; 10.162380; 0.164385; 430.790670; None; None; None; None; None; None; 
336; 336.000000; 107.198493; 10.149540; 0.165483; 429.165203; None; None; None; None; None; None; 
337; 337.000000; 106.915563; 10.211820; 0.166609; 431.150119; None; None; None; None; None; None; 
338; 338.000000; 106.470231; 10.215480; 0.167751; 429.995495; None; None; None; None; None; None; 
339; 339.000000; 106.221174; 10.281360; 0.168831; 432.229429; None; None; None; None; None; None; 
340; 340.000000; 105.967326; 10.310640; 0.169904; 432.890579; None; None; None; None; None; None; 
341; 341.000000; 105.523461; 10.332660; 0.171038; 432.486953; None; None; None; None; None; None; 
342; 342.000000; 105.329739; 10.391220; 0.172102; 434.608004; None; None; None; None; None; None; 
343; 343.000000; 105.021406; 10.383900; 0.173169; 433.489330; None; None; None; None; None; None; 
344; 344.000000; 104.667749; 10.442520; 0.174296; 434.962559; None; None; None; None; None; None; 
345; 345.000000; 104.455289; 10.475460; 0.175329; 435.901731; None; None; None; None; None; None; 
346; 346.000000; 104.115030; 10.508400; 0.176450; 436.338120; None; None; None; None; None; None; 
347; 347.000000; 103.796348; 10.568820; 0.177497; 437.967083; None; None; None; None; None; None; 
348; 348.000000; 103.617023; 10.592640; 0.178571; 438.668556; None; None; None; None; None; None; 
349; 349.000000; 103.237220; 10.603620; 0.179691; 438.002093; None; None; None; None; None; None; 
350; 350.000000; 103.089146; 10.653060; 0.180723; 439.872429; None; None; None; None; None; None; 
351; 351.000000; 102.772462; 10.671360; 0.181815; 439.753872; None; None; None; None; None; None; 
352; 352.000000; 102.508869; 10.733640; 0.182912; 441.675687; None; None; None; None; None; None; 
353; 353.000000; 102.197120; 10.772100; 0.183974; 442.382162; None; None; None; None; None; None; 
354; 354.000000; 101.941410; 10.810560; 0.185033; 443.322564; None; None; None; None; None; None; 
355; 355.000000; 101.671044; 10.874640; 0.186118; 445.256390; None; None; None; None; None; None; 
356; 356.000000; 101.449061; 10.958880; 0.187166; 448.204251; None; None; None; None; None; None; 
357; 357.000000; 101.203582; 10.916760; 0.188226; 445.866299; None; None; None; None; None; None; 
358; 358.000000; 100.892983; 10.907580; 0.189356; 444.622721; None; None; None; None; None; None; 
359; 359.000000; 100.590974; 11.032080; 0.190430; 448.846040; None; None; None; None; None; None; 
360; 360.000000; 100.340809; 11.017440; 0.191499; 447.610072; None; None; None; None; None; None; 
361; 361.000000; 100.115305; 11.076060; 0.192617; 449.488487; None; None; None; None; None; None; 
362; 362.000000; 99.932678; 11.092500; 0.193706; 449.824765; None; None; None; None; None; None; 
363; 363.000000; 99.596996; 11.125500; 0.194772; 450.128215; None; None; None; None; None; None; 
364; 364.000000; 99.295665; 11.163960; 0.195860; 450.809762; None; None; None; None; None; None; 
365; 365.000000; 99.189981; 11.191380; 0.196974; 451.942827; None; None; None; None; None; None; 
366; 366.000000; 98.909982; 11.213400; 0.198052; 452.041085; None; None; None; None; None; None; 
367; 367.000000; 98.659374; 11.220720; 0.199175; 451.696099; None; None; None; None; None; None; 
368; 368.000000; 98.401833; 11.259180; 0.200267; 452.557742; None; None; None; None; None; None; 
369; 369.000000; 98.164984; 11.260980; 0.201353; 452.029448; None; None; None; None; None; None; 
370; 370.000000; 97.974193; 11.339700; 0.202489; 454.829646; None; None; None; None; None; None; 
371; 371.000000; 97.706311; 11.358060; 0.203647; 454.846794; None; None; None; None; None; None; 
372; 372.000000; 97.525695; 11.347020; 0.204817; 454.093408; None; None; None; None; None; None; 
373; 373.000000; 97.217675; 11.391000; 0.205950; 454.931255; None; None; None; None; None; None; 
374; 374.000000; 97.017133; 11.425800; 0.207160; 455.934410; None; None; None; None; None; None; 
375; 375.000000; 96.718853; 11.460600; 0.208377; 456.473892; None; None; None; None; None; None; 
376; 376.000000; 96.430583; 11.526480; 0.209553; 458.273652; None; None; None; None; None; None; 
377; 377.000000; 96.288402; 11.546640; 0.210798; 458.971189; None; None; None; None; None; None; 
378; 378.000000; 95.997967; 11.528340; 0.212000; 457.406415; None; None; None; None; None; None; 
379; 379.000000; 95.801226; 11.544780; 0.213234; 457.685510; None; None; None; None; None; None; 
380; 380.000000; 95.541853; 11.594220; 0.214479; 458.975925; None; None; None; None; None; None; 
381; 381.000000; 95.410520; 11.663820; 0.215647; 461.643572; None; None; None; None; None; None; 
382; 382.000000; 95.115143; 11.625360; 0.216888; 459.259140; None; None; None; None; None; None; 
383; 383.000000; 94.870149; 11.623560; 0.218123; 458.569095; None; None; None; None; None; None; 
384; 384.000000; 94.670945; 11.682120; 0.219367; 460.489854; None; None; None; None; None; None; 
385; 385.000000; 94.457589; 11.691300; 0.220617; 460.388286; None; None; None; None; None; None; 
386; 386.000000; 94.140590; 11.738880; 0.221857; 461.284751; None; None; None; None; None; None; 
387; 387.000000; 93.916354; 11.731560; 0.223098; 460.467474; None; None; None; None; None; None; 
388; 388.000000; 93.810953; 11.744400; 0.224349; 461.032640; None; None; None; None; None; None; 
389; 389.000000; 93.622196; 11.817600; 0.225544; 463.533670; None; None; None; None; None; None; 
390; 390.000000; 93.400119; 11.830440; 0.226807; 463.521885; None; None; None; None; None; None; 
391; 391.000000; 93.150867; 11.852400; 0.228008; 463.699997; None; None; None; None; None; None; 
392; 392.000000; 92.984169; 11.823120; 0.229303; 462.320913; None; None; None; None; None; None; 
393; 393.000000; 92.834814; 11.872560; 0.230460; 464.050125; None; None; None; None; None; None; 
394; 394.000000; 92.572562; 11.903700; 0.231701; 464.530738; None; None; None; None; None; None; 
395; 395.000000; 92.332870; 11.922000; 0.232917; 464.605238; None; None; None; None; None; None; 
396; 396.000000; 92.145936; 11.951280; 0.234204; 465.404254; None; None; None; None; None; None; 
397; 397.000000; 91.970636; 11.969580; 0.235396; 465.786229; None; None; None; None; None; None;
